Repository: virtual-labs/exp-elasticity-in-compression-iitd

File: procedure.md
### These steps will be followed for the experiment<br>

<strong>For compressive strength</strong><br> 

1.  Test three concrete specimens and determine the average compressive strength as per IS:516-Part 1 (2016).Converted the average cube strength to an equivalent cylinder strength (Fc) after applying necessary corrections for diameter, L/d ratio and for shape factor (cylindrical to cubical strength).<br>

<strong>For modulus of elasticity</strong><br>

2.  Remove the cylindrical specimen out of water. While in the wet condition, attach the extensometer or strain gauges in the longitudinal direction, parallel to the axis and symmetrical about the center of the specimen. At least one pair of measurements shall be taken on opposite sides of the specimen.<br><br>
3.  The test specimen, with the measuring instruments or fixing points attached axially, shall be placed centrally in the machine.<br><br>
4.  Apply the load continuously and without shock at a rate of 14 N/mm2/min until stress reaches Fc/9 (σb) and maintain stress Fc/9 for 60 s.<br><br> 
5.  Steadily increase the stress at the constant rate within the range 0.20 N/mm2/s to 0.30 N/mm2/s until the stress equals Fc/3 (σa) and maintain for 60s.<br><br>
6.  During the succeeding 30 s measure and record the strain readings taken at each measurement line. If the individual strains are not within a range of ±20 percent of their mean value at σa, recenter the test specimen and repeat the test. If it is not possible to reduce the differences to within this range do not proceed with test.<br><br>
7.  When the centering is sufficiently accurate, reduce the stress at the unloading rate same as loading rate to Fc/9 and maintain for 60s.<br><br>
8.  Repeat steps 4 and 6 for two additional loading cycles using the same loading and unloading rate, and maintaining the stress (σa and σb) constant for a period of 60 s.<br><br>
9.  After completion of the last preloading cycle and a waiting period of 60 s under the stress σb = Fc/9 N/mm2, the strain reading at the various measurement lines εb, during the succeeding 30s shall be recorded.<br><br>
10. Increase the stress at the constant rate until the stress equals Fc/3, maintain for 60s. During the succeeding 30 s, measure and record the strain readings a taken at each measurement line εa.<br><br>
11. When all elasticity measurements have been completed, the load on the test specimen shall be increased, at the specified rate, until failure of the specimen occurs.<br><br> 
12. Check if stress at failure is within a range of ±20% of Fc. If not, this shall be noted in the test report and it shall be reported that the results may not be reliable.<br><br> 
13. The mean strain εa and εb respectively shall be calculated and the static modulus of elasticity in compression is calculated.<br><br>

<strong>Observations and Calculation:</strong><br>
The result shall be expressed to the nearest 500 MPa for values over 10 000 MPa, and to the nearest 100 MPa for values below 10 000 MPa.<br><br>
For compressive strength:<br>
Specimen type (Cube/cylinder/core):<br>
<table style="width: 500px">
    <tr >
        <td width="100px">Specimen</td>
        <td width="100px">Compressive strength</td>
    </tr>
    <tr >
        <td>1</td>
        <td></td>
    </tr>
    <tr >
        <td>2</td>
        <td></td>
    </tr>
    <tr >
        <td>3</td>
        <td></td>
    </tr>
    <tr >
        <td>Average Compressive strength</td>
        <td></td>
    </tr>
    <tr >
        <td>Equivalent cylinder strength (Fc)</td>
        <td></td>
    </tr>
    <tr >
        <td>σ<sub>a</sub>= Fc/3(MPa)</td>
        <td>σ<sub>b</sub>=Fc/9(MPa)</td>
    </tr>
</table><br>

1st preloading cycle for checking centering:<br>
Using extensometer (three equidistant from each other)<br><br>

<table style="width:  ">
    <tr> 
        <td rowspan="2">Specimen</td>
        <td rowspan="2">Lo (mm)</td>
        <td rowspan="2">Stress</td>
        <td colspan="3">∆L(mm)</td>
        <td colspan="4">Longitudinal strain(𝛆)=∆L/Lo</td>
        <td rowspan="2">Fc</td>
        <td rowspan="2">Centering<br>check (±20%)</td>
    </tr>
    <tr> 
        <td>Line1</td>
        <td>Line2</td>
        <td>Line3</td>
        <td>Line1</td>
        <td>Line2</td>
        <td>Line3</td>
        <td>Average</td> 
    </tr>
    <tr >
        <td>1</td>
        <td></td>
        <td>σ<sub>a</sub></td>
        <td></td>
        <td></td>
        <td></td>
        <td></td>
        <td></td>
        <td></td>
        <td></td>
        <td></td>
        <td></td>
    </tr>
    <tr >
        <td>2</td>
        <td></td>
        <td>σ<sub>a</sub></td>
        <td></td>
        <td></td>
        <td></td>
        <td></td>
        <td></td>
        <td></td>
        <td></td>
        <td></td>
        <td></td>
    </tr> 
</table>

Using strain gauges (two on diametrically opposite end)

Using extensometer (three equidistant from each other)

<table style="width:  ">
    <tr> 
        <td rowspan="2">Specimen</td>
        <td rowspan="2">Lo (mm)</td>
        <td rowspan="2">Stress</td>
        <td colspan="2">∆L(mm)</td>
        <td colspan="3">Longitudinal strain(𝛆)=∆L/Lo</td>
        <td rowspan="2">Fc</td>
        <td rowspan="2">Centering<br>check (±20%)</td>
    </tr>
    <tr> 
        <td>Line1</td>
        <td>Line2</td>
        <td>Line1</td>
        <td>Line2</td>
        <td>Average</td> 
    </tr>
    <tr>
        <td rowspan="2">1</td>
        <td rowspan="4"></td>
        <td>σ<sub>a</sub></td>
        <td></td>
        <td></td>
        <td></td>
        <td></td>
        <td></td>
        <td rowspan="2"></td>
        <td></td>
    </tr>
    <tr>  
        <td>σ<sub>b</sub></td>
        <td></td>
        <td></td>
        <td></td>
        <td></td>
        <td></td>
        <td></td>
    </tr>
    <tr>
        <td rowspan="2">2</td> 
        <td>σ<sub>a</sub></td>
        <td></td>
        <td></td>
        <td></td>
        <td></td>
        <td></td>
        <td rowspan="2"></td>
        <td></td> 
    </tr>
    <tr>
        <td>σ<sub>b</sub></td>
        <td></td>
        <td></td>
        <td></td>
        <td></td>
        <td></td>
        <td></td> 
    </tr> 
</table>


<table style="width:  ">
    <tr> 
        <td>Specimen</td>
        <td>Compressive Strength</td>
        <td>Static modulus of elasticity, MPa<br>E<sub>c</sub> = (σ<sub>a</sub> - σ<sub>b</sub>) / (ε<sub>a</sub> - ε<sub>b</sub>)
</td>
    </tr>
    <tr> 
        <td>1</td>
        <td></td> 
        <td></td> 
    </tr>
    <tr>
        <td>2</td> 
        <td></td>
        <td></td> 
    </tr>
    <tr>  
        <td>Average</td>
        <td></td>
        <td></td> 
    </tr> 
</table>
<br>

<strong>Results:</strong><br>

Identification number of the specimen:<br>
Date of test:<br>
Concrete cube/cylinder/core strength at date of testing:<br>
Maximum applied stress during test (Fc/3)<br>
Compressive strength of test specimens:<br>
Static modulus of elasticity:<br>
Appearance of the concrete and type of fracture:<br>
<br>

<strong>Precautions:</strong><br>

All specimens shall be tested within one hour of removal from the water or mist chamber, whilst they are still wet.
The extensometers shall be fixed with the recording points at the same end.
In no case the gauge points should be nearer to either end of the specimen than a distance equal to half the diameter.

File: theory.md
### Introduction

Background: Deformations are induced in concrete structural members due to loads imposed on them. It is often necessary to calculate such deformations, including deflections for the purposes of serviceability, crack control and to consider the secondary effects of such deformations on the forces of the structures (like rib shortening, thermal effects etc). Such deformations become very significant for design of prestressed concrete. Static modulus of elasticity is used to estimate such deformations. In the absence of test values, IS:456 (2000) specifies an approximate formula for this modulus of elasticity as <br>
<img src="images/pic2.png" height="60px">
<br>  
where fck is the characteristic strength of concrete in MPa. This specified value is given after taking long term effects, i.e., creep etc, and other safety factors into account, for design purposes.  To know the accurate value of elastic modulus of a concrete batch, laboratory test can be done.<br><br>

The stress strain curve of concrete, when loaded in compression is not linear. This is because of internal micro cracking which occurs during the application of the load. A virgin specimen generally exhibits more marked curvilinearity. Because of this curvilinear nature of the curve, three times of moduli of elasticity can be defined:

<ul>1. Tangent modulus at a specified strain level</ul>
<ul>2. Initial tangent modulus</ul>
<ul>3. Secant modulus</ul>
<br><br>
It is difficult to determine, from static load test, the initial tangent modulus precisely. Other tests such as resonance vibration or ultrasonic pulse velocity test called dynamic tests can be used to determine it approximately. The secant modulus varies least with increasing stress/strain level and hence has been adopted by all codes of practice to define the static modulus of elasticity. Further, to ensure a degree of consistency, the effects of hysteresis (due to repeated loading and unloading) must be eliminated and the secant value determined at specified stress levels.A specimen which has been loaded and unloaded several times (up to a reasonable level of stress) will exhibit a nearly linear stress strain curve up to 30 to 40% of its ultimate strength.<br><br>

For design purposes the static modulus of elasticity is considered equivalent to the chord modulus of deformation when the test specimen is loaded Fc/9 MPa and Fc/3 MPa where Fc is average cylindrical compressive strength of concrete at 28 days age. The loading profile for determining the static modulus of elasticity of hardened concrete is shown in the figure below.
<br><br> 

<img src="images/pic1.png" height="350px"><br><br> 

 
  
 
  
<table style="width: 600px">
    <tr style="background-color: #000; color: #FFF; text-align : center;">
       <td colspan="2" style="padding: 10px">Apparatus:</td>
   </tr>
   <tr>
      <td style="padding: 10px">Name</td>
      <td>Remarks</td>
   </tr>
   <tr>
      <td style="padding: 10px">CTM</td>
      <td style="padding: 10px">>Conforming to IS 14858. The compression testing machine shall be capable of applying loads at a specified rate and maintaining it at the required level.</td>
   </tr>
   <tr>
      <td style="padding: 10px">Strain measuring apparatus</td>
      <td style="padding: 10px">Strain gauges,Compressometer-Extensometers</td>
   </tr>
</table>

<br><br>



Number of specimens:<br>
For measuring the modulus of elasticity- Two cylindrical specimens of preferably diameter 150 mm and height 300 mm casted with the same concrete mix and batch as cubes. For measuring the compressive strength- Three concrete cubes of side 150 mm.
<br><br>
Testing conditions: Normally test shall be made when the specimens reach the age of 28 days.
<br>
